Repository: uwsbel/terramechanics-reference-data

# Terramechanics Reference Data

Measured soil tests for judging terramechanics simulations.

This collection provides laboratory soil tests as numbers: for example, the force needed to push a
cylinder into sand as it goes deeper, or the stress at which a soil sample fails in shear. Each test
comes with what one would need to set up the same test in a simulator (the soil, how its bed was
prepared, the tool and how it moved), and states what the original report leaves out. Every number
carries the page of the report it was read from.

The tests in this release come from a 1968 NASA study for the Apollo Lunar Module, the Bendix "Lunar
Module (LM) Soil Mechanics Study" (report AM-68-1), in which twelve soil conditions were tested on Earth
to predict how the lander's footpads would behave on the Moon. The collection will grow with further
tests, and contributions are welcome.

The website, https://uwsbel.github.io/terramechanics-reference-data/, presents each test with its setup,
its plot, its source pages, and a walkthrough of how to set up a virtual experiment of it in a simulator.
It is built from the `site/` folder of this repository.

## Getting the data

1. `data/experiments/index.csv`: one row per record, with its setup as printed in the report. Most
   records are single tests; the others are series the report averaged or derived from tests,
   correlations, numbers given only in the text, and soil samples (the `kind` column says which).
   Not every record has its points read yet.
2. `data/experiments/<record id>/observations.csv`: the measured points of a test, in SI units. Each
   point has a reading bound, a status that says how it was checked, and its position on the scanned
   page. `series.json` beside it gives the units, the conversion factors and how the points were read.
3. `data/materials/`: the test soils, from the report's soil table.

The measured points are in SI units, with the value as printed in the report kept beside each one; the
index keeps the setup fields as printed. The website's Glossary defines the codes, symbols and status
words; `docs/DATA-ORGANIZATION.md` describes every file and column.

## How the numbers were read and checked

Most numbers in the reports exist only as printed figures. Each figure whose numbers are in the data
was read twice, separately, by two readers (the AI systems Claude and Codex), each from the scanned page
and without seeing the other's reading. In some early batches both readers also saw notes from an earlier
step, so those readings were not fully independent; the review of each batch under `qa/` records where. A script compared the two readings point by point. Where they disagreed, a fresh
reading of the page, made without knowing which reading was whose, settled it, or the point was left
marked as unsettled. Then student reviewers compare a sample of the points with the scan, and every
check they make is recorded. Each point's status says which of these checks it passed.

## What the data can and cannot say

1. A reading bound is how precisely a point could be read from the printed figure. It is not the
   uncertainty of the experiment, which the reports rarely give.
2. Some setups are incomplete: the depth of a soil bed, or how it was placed, is often not printed.
   The record of each test lists what is missing.
3. `docs/OPEN-QUESTIONS.md` lists what could not be settled, with the evidence. Reading it before
   drawing conclusions from a single figure is recommended.

## Citing

Cite the release used, by its DOI: version 1.0.0 is https://doi.org/10.5281/zenodo.24477009
(`CITATION.cff` holds the full entry). For a single test, add its record id and the page of the
report, for example: record `b68-lpt-024`, AM-68-1 Vol. I, Fig. 2-42, printed page 2-77, PDF page 102.
Each release is a fixed snapshot; `CHANGELOG.md` lists what changed from one release to the next.

## The source reports

The public release does not copy the NASA reports; each is linked by its record on NASA's Technical Reports Server
(NTRS), as NASA asks (D-054). `sources/register.csv` gives, for each report, its NTRS link (column `url`), the file name the tools expect
(`local_file`) and the SHA-256 of the copy that was read (`sha256`). To render page images or check a reading against the
page, download the report from its NTRS record, save it under that name, and compare its SHA-256 with the register's. The
page images on the website come from those reports, courtesy of NASA.

## Where things are

| Folder | Holds |
|---|---|
| `data/` | The test records and the soils |
| `docs/` | How the data are organized, the reading rules, the open questions |
| `corpus/` | Page-by-page transcriptions of the source reports, with indexes of figures, symbols and terms |
| `nasa-reports/` | The Apollo 15 and 16 data from the Planetary Data System; the public release links the NASA reports instead of copying them (below) |
| `sources/` | The register of sources, with their rights |

File: site/insights/1968-vol2-appendix-a-grain-size-curves-against-their-tables.qmd
---
title: "Appendix A grain-size curves against their printed parameter tables"
---
::: {.callout-note}
Review status: **pending**. Written from a first read of the pages; quote with that caveat until the page transcriptions are reconciled.
:::

Source: AM-68-1 Vol. II (NASA CR-92215), Appendix A, Figs. A-2, A-6, A-18, A-22, A-26, A-38, A-46
(printed A-6, A-13, A-38, A-46, A-53, A-76, A-94; PDF 7, 14, 39, 47, 54, 77, 95). Each chart draws an
average grain-size curve and the range of several samples (two dashed curves) on log paper, and prints a
table of grain-size parameters inside the frame. Both agents read the curves blind (batch
`curves-appa-b2`, 2026-10-15, the log axis of D-027); the values below are interpolated in log grain
size along the reconciled average curve. Findings, 2026-10-15:

| Figure | printed D10, D50, D95 (mm), Cu | drawn average D10, D50, D60, D95 (mm), D60/D10 |
|---|---|---|
| A-2 RS (PDF 7) | 1.3, 2.2, 2.8; 1.7 | 1.29, 2.13, 2.24, 2.92; 1.73 |
| A-6 PS (PDF 14) | 1.2, 1.8, 2.7; 1.6 | 1.18, 1.70, 1.89, 2.63; 1.60 |
| A-18 RSM (PDF 39) | 1.5, 2.4, 2.7; 1.6 | 1.53, 2.34, 2.39, 2.75; 1.56 |
| A-22 RC2 (PDF 47) | 0.07, 1.1, 5.0; "2 5" | below the curve's range, 1.07, 1.80, 5.27 |
| A-26 SS (PDF 54) | 0.28, 0.42, 0.6; 1.5 | 0.275, 0.438, 0.46, 0.602; 1.67 |
| A-38 LSM (PDF 77) | small, 0.07, 4.1; large | below the curve's range, 0.075, 0.158, 4.21 |
| A-46 RSM-b (PDF 95) | 1.23, 2.15, 2.9; 1.87 | 1.24, 2.14, 2.26, 2.79; 1.82 |

1. **The tables and the drawn curves agree to a few percent**, the drawn D50 a little finer than printed
   on A-2 and A-6 (3 to 6 percent) and coarser on A-26 (4 percent), D95 within 5 percent except A-22
   (5.27 drawn against 5.0 printed). Near D50 the curves are steep, so the reading bound in grain size is
   about 1 percent; the differences are the drafting of the curves against numbers computed from the
   sieve data, not reading errors. The tables are the authors' numbers; the curves are kept as read.
2. **A-26's printed Cu is 1.5, which is its printed D50 over D10 (0.42 / 0.28), while the drawn curve
   gives D60 / D10 = 1.67.** A uniformity coefficient is D60 / D10. On the other charts the printed Cu
   agrees with the drawn D60 / D10 within 0.05, so this one value looks like a slip in the table; one
   chart is not enough to say more.
3. **Printed circles on the curves are few.** Codex's reading recorded 168 circles at the standard
   sieve sizes; in blind adjudication both adjudicators confirmed 7 (three on A-2, three on A-22, one on A-6), rejected
   or could not confirm the rest (the curves run together on 1-bit scans, so a filled ring cannot be
   told from merged strokes). The unconfirmed ones stay in the records as one-sided points and should
   not be used as sieve data.

::: {.generated-note}
Generated view. Inputs: `insights/1968-vol2-appendix-a-grain-size-curves-against-their-tables.md`. Regenerate with `python tools/build_site.py`; do not edit this file, fix the inputs.
:::
